Repository: shengf22/XRD_Phase_identification

# XRD-ViT-Chem

## Goal
- Natural language (text embedding) + XRD raw data (XRD embedding)
- Text embedding -> elements/expected compound (input prior), sparse coding
- XRD embedding -> 1d or 2d (nx1) embedding, continuous

## Dataset

### New cif generation (perovskite only)
- [x] Data collection for FA/Cs/MA, Pb/Sn, Cl/Br/I
- [ ] Mix halide I->Br, manual generation cif, linear in between, step 10% composition

### Preprocess
- [x] Lattice strain between -0.02~+0.02 for a, b, c; Step size 0.01.
- [x] Label 1 - Element (EDS) and precursor label: MA Cs Pb Br (text input)
- [x] Label 2 - Space group label: 64 (output)
- [ ] Label 3 - Chemical formula: gamma-CsPbI3 (human)

### Dataloader
- [x] Missing peak
- [ ] Expand from nonzero XRD to full range XRD (5-60 2 theta, 0.01 step size, interpolation?)
- [x] Random peak intensity 
- [x] Random crystal size
- [ ] Random mixing ratio
- [ ] Add background noise

## Evaluation
- [ ] Output: class label + probability (multi-label classification) -> natural language description
- [ ] Train valid test: 60:20:20
- [ ] Top5 accuracy (precision recall F1)
- [ ] Confusion matrix

- [ ] Compare: No text prior / Wrong text prior

## Extra things to do
[ ] Various data range

File: new_cif/143881.cif

#(C) 2024 by FIZ Karlsruhe - Leibniz Institute for Information Infrastructure.  All rights reserved.
data_143881-ICSD
_database_code_ICSD 143881
_audit_creation_date 2022-02-01
_chemical_name_common 'Cesium tin bromide (1/1/3)'
_chemical_formula_structural 'Cs Sn Br3'
_chemical_formula_sum 'Br3 Cs1 Sn1'
_chemical_name_structure_type Perovskite#CaTiO3
_exptl_crystal_density_diffrn 4.18
_diffrn_ambient_temperature 293.
_citation_title

;
An emerging all-inorganic CsSn$_x$Pb$_{1-x}$Br$_3$ (0 ≤ x ≤ 1) perovskite
single crystal. Insight on structural phase transition and electronic
properties
;
loop_
_citation_id
_citation_journal_full
_citation_year
_citation_journal_volume
_citation_page_first
_citation_page_last
_citation_journal_id_ASTM
primary 'Journal of Physical Chemistry C' 2020 124 13434 13446 JPCCCK
loop_
_citation_author_citation_id
_citation_author_name
primary 'Xian, Yeming'
primary 'Zhang, Yongli'
primary 'Rahman, Naveed Ur'
primary 'Yin, Hang'
primary 'Long, Yi'
primary 'Liu, Peng'
primary 'Li, Wenzhe'
primary 'Fan, Jiandong'
_cell_length_a 5.80180(10)
_cell_length_b 5.80180(10)
_cell_length_c 5.80180(10)
_cell_angle_alpha 90
_cell_angle_beta 90
_cell_angle_gamma 90
_cell_volume 195.29
_cell_formula_units_Z 1
_space_group_name_H-M_alt 'P m -3'
_space_group_IT_number 200
loop_
_space_group_symop_id
_space_group_symop_operation_xyz
1 '-z, x, y'
2 'z, x, -y'
3 'z, -x, y'
4 '-z, -x, -y'
5 'y, -z, x'
6 '-y, z, x'
7 'y, z, -x'
8 '-y, -z, -x'
9 'x, y, -z'
10 'x, -y, z'
11 '-x, y, z'
12 '-x, -y, -z'
13 'z, -x, -y'
14 '-z, -x, y'
15 '-z, x, -y'
16 'z, x, y'
17 '-y, z, -x'
18 'y, -z, -x'
19 '-y, -z, x'
20 'y, z, x'
21 '-x, -y, z'
22 '-x, y, -z'
23 'x, -y, -z'
24 'x, y, z'
loop_
_atom_type_symbol
_atom_type_oxidation_number
Sn2+ 2
Cs1+ 1
Br1- -1
loop_
_atom_site_label
_atom_site_type_symbol
_atom_site_symmetry_multiplicity
_atom_site_Wyckoff_symbol
_atom_site_fract_x
_atom_site_fract_y
_atom_site_fract_z
_atom_site_U_iso_or_equiv
_atom_site_occupancy
Sn1 Sn2+ 1 b 0.5 0.5 0.5 -0.0272(18) 1.0(3)
Cs1 Cs1+ 1 a 0. 0. 0. 0.025(3) 1.0(2)
Br1 Br1- 3 c 0.5 0.5 0. 0.054(4) 1.0(2)
loop_
_atom_site_aniso_label
_atom_site_aniso_type_symbol
_atom_site_aniso_U_11
_atom_site_aniso_U_22
_atom_site_aniso_U_33
_atom_site_aniso_U_12
_atom_site_aniso_U_13
_atom_site_aniso_U_23
Sn1 Sn2+ -0.0272(18) -0.0272(18) -0.0272(18) 0. 0. 0.
Cs1 Cs1+ 0.025(3) 0.025(3) 0.025(3) 0. 0. 0.
Br1 Br1- 0.095(8) 0.094(8) -0.028(4) 0. 0. 0.
#End of TTdata_143881-ICSD

File: new_cif/262924.cif

#(C) 2024 by FIZ Karlsruhe - Leibniz Institute for Information Infrastructure.  All rights reserved.
data_262924-ICSD
_database_code_ICSD 262924
_audit_creation_date 2012-08-01
_chemical_name_common 'Cesium tin triiodide'
_chemical_formula_structural 'Cs Sn I3'
_chemical_formula_sum 'Cs1 I3 Sn1'
_chemical_name_structure_type Perovskite#CaTiO3
_exptl_crystal_density_diffrn 4.39
_diffrn_ambient_temperature 500.
_citation_title

;
Cs Sn I3: semiconductor or metal? High electrical conductivity and strong
near-infrared photoluminescence from a single material. High hole mobility and
phase-transitions
;
loop_
_citation_id
_citation_journal_full
_citation_year
_citation_journal_volume
_citation_page_first
_citation_page_last
_citation_journal_id_ASTM
primary 'Journal of the American Chemical Society' 2012 134 8579 8587 JACSAT
loop_
_citation_author_citation_id
_citation_author_name
primary 'Chung In'
primary 'Song Junghwan'
primary 'Im Jino'
primary 'Androulakis, J.'
primary 'Malliakas, C.D.'
primary 'Li Hao'
primary 'Freeman, A.J.'
primary 'Kennedy, J.T.'
primary 'Kanatzidis, M.G.'
_cell_length_a 6.2057(7)
_cell_length_b 6.2057(7)
_cell_length_c 6.2057(7)
_cell_angle_alpha 90.
_cell_angle_beta 90.
_cell_angle_gamma 90.
_cell_volume 238.99
_cell_formula_units_Z 1
_space_group_name_H-M_alt 'P m -3 m'
_space_group_IT_number 221
loop_
_space_group_symop_id
_space_group_symop_operation_xyz
1 'z, y, -x'
2 'y, x, -z'
3 'x, z, -y'
4 'z, x, -y'
5 'y, z, -x'
6 'x, y, -z'
7 'z, -y, x'
8 'y, -x, z'
9 'x, -z, y'
10 'z, -x, y'
11 'y, -z, x'
12 'x, -y, z'
13 '-z, y, x'
14 '-y, x, z'
15 '-x, z, y'
16 '-z, x, y'
17 '-y, z, x'
18 '-x, y, z'
19 '-z, -y, -x'
20 '-y, -x, -z'
21 '-x, -z, -y'
22 '-z, -x, -y'
23 '-y, -z, -x'
24 '-x, -y, -z'
25 '-z, -y, x'
26 '-y, -x, z'
27 '-x, -z, y'
28 '-z, -x, y'
29 '-y, -z, x'
30 '-x, -y, z'
31 '-z, y, -x'
32 '-y, x, -z'
33 '-x, z, -y'
34 '-z, x, -y'
35 '-y, z, -x'
36 '-x, y, -z'
37 'z, -y, -x'
38 'y, -x, -z'
39 'x, -z, -y'
40 'z, -x, -y'
41 'y, -z, -x'
42 'x, -y, -z'
43 'z, y, x'
44 'y, x, z'
45 'x, z, y'
46 'z, x, y'
47 'y, z, x'
48 'x, y, z'
loop_
_atom_type_symbol
_atom_type_oxidation_number
Cs1+ 1
I1- -1
Sn2+ 2
loop_
_atom_site_label
_atom_site_type_symbol
_atom_site_symmetry_multiplicity
_atom_site_Wyckoff_symbol
_atom_site_fract_x
_atom_site_fract_y
_atom_site_fract_z
_atom_site_U_iso_or_equiv
_atom_site_occupancy
Cs1 Cs1+ 1 a 0. 0. 0. 0.1539(17) 1
I1 I1- 3 c 0. -0.5 -0.5 0.1564(13) 1
Sn1 Sn2+ 1 b -0.5 -0.5 -0.5 0.0489(7) 1
loop_
_atom_site_aniso_label
_atom_site_aniso_type_symbol
_atom_site_aniso_U_11
_atom_site_aniso_U_22
_atom_site_aniso_U_33
_atom_site_aniso_U_12
_atom_site_aniso_U_13
_atom_site_aniso_U_23
Cs1 Cs1+ 0.1539(17) 0.1539(17) 0.1539(17) 0. 0. 0.
I1 I1- 0.0396(9) 0.215(2) 0.215(2) 0. 0. 0.
Sn1 Sn2+ 0.0489(7) 0.0489(7) 0.0489(7) 0. 0. 0.
#End of TTdata_262924-ICSD
